Repository: materialsgenomefoundation/2021-workshop-material

File: ESPEI/input-data/compare/ZPF/CR-NI-ZPF-BCC_A2-FCC_A1-LIQUID-bechtoldt1961redetermination.json
{
    "components": ["CR", "NI"],
    "phases": ["BCC", "FCC", "LIQUID"],
    "broadcast_conditions": false,
    "conditions": {
        "T": [1721, 1701, 1701, 1671, 1636, 1636, 1599, 1584, 1573, 1547, 1537, 1522, 1511, 1496, 1486, 1470, 1462, 1447, 1437, 1434, 1421, 1398, 1595, 1521],
        "P": [101325.0]
    },
    "output": "ZPF",
    "values": [
        [["BCC", ["NI"], [0.2045]], ["LIQUID", ["NI"], [null]]],
        [["BCC", ["NI"], [0.2190]], ["LIQUID", ["NI"], [null]]],
        [["BCC", ["NI"], [0.2478]], ["LIQUID", ["NI"], [null]]],
        [["BCC", ["NI"], [0.2663]], ["LIQUID", ["NI"], [null]]],
        [["BCC", ["NI"], [0.3109]], ["LIQUID", ["NI"], [null]]],
        [["BCC", ["NI"], [0.3293]], ["LIQUID", ["NI"], [null]]],

        [["BCC", ["NI"], [0.3805]], ["FCC", ["NI"], [null]]],
        [["BCC", ["NI"], [0.3655]], ["FCC", ["NI"], [null]]],
        [["BCC", ["NI"], [0.3479]], ["FCC", ["NI"], [null]]],
        [["BCC", ["NI"], [0.3480]], ["FCC", ["NI"], [null]]],
        [["BCC", ["NI"], [0.3311]], ["FCC", ["NI"], [null]]],
        [["BCC", ["NI"], [0.3207]], ["FCC", ["NI"], [null]]],
        [["BCC", ["NI"], [0.3116]], ["FCC", ["NI"], [null]]],
        [["BCC", ["NI"], [0.2986]], ["FCC", ["NI"], [null]]],
        [["BCC", ["NI"], [0.2849]], ["FCC", ["NI"], [null]]],
        [["BCC", ["NI"], [0.2660]], ["FCC", ["NI"], [null]]],
        [["BCC", ["NI"], [0.2490]], ["FCC", ["NI"], [null]]],
        [["BCC", ["NI"], [0.2360]], ["FCC", ["NI"], [null]]],
        [["BCC", ["NI"], [0.2191]], ["FCC", ["NI"], [null]]],
        [["BCC", ["NI"], [0.1903]], ["FCC", ["NI"], [null]]],
        [["BCC", ["NI"], [0.1760]], ["FCC", ["NI"], [null]]],
        [["BCC", ["NI"], [0.1617]], ["FCC", ["NI"], [null]]],

        [["FCC", ["NI"], [0.4956]], ["BCC", ["NI"], [null]]],
        [["FCC", ["NI"], [0.4947]], ["BCC", ["NI"], [null]]]
    ],
    "reference": "bechtoldt1961redetermination",
    "comment": "Digitized from figure 1"
}

File: ESPEI/input-data/compare/ZPF/CR-NI-ZPF-BCC_A2-FCC_A1-bechtoldt1961redetermination.json
{
    "components": ["CR", "NI"],
    "phases": ["BCC", "FCC"],
    "broadcast_conditions": false,
    "conditions": {
        "T": [1073, 1173, 1273, 1373, 1548],
        "P": [101325.0]
    },
    "output": "ZPF",
    "values": [
        [["FCC", ["CR"], [0.3866]], ["BCC", ["NI"], [null]]],
        [["FCC", ["CR"], [0.3975]], ["BCC", ["NI"], [null]]],
        [["FCC", ["CR"], [0.4480]], ["BCC", ["NI"], [null]]],
        [["FCC", ["CR"], [0.4643]], ["BCC", ["NI"], [null]]],
        [["FCC", ["CR"], [0.4984]], ["BCC", ["NI"], [null]]]
    ],
    "reference": "bechtoldt1961redetermination",
    "comment": "Digitized from figure 5, points in figure 4 were too far apart to identify a boundary properly."
}

File: ESPEI/input-data/compare/ZPF/CR-NI-ZPF-BCC_A2-FCC_A1-dench1963adiabatic.json
{
    "components": ["CR", "NI"],
    "phases": ["BCC", "FCC"],
    "broadcast_conditions": false,
    "conditions": {
        "T": [1556, 1512, 1481, 1403, 1347],
        "P": [101325.0]
    },
    "output": "ZPF",
    "values": [
        [["BCC", ["CR"], [0.647]], ["FCC", ["CR"], [null]]],
        [["BCC", ["CR"], [0.672]], ["FCC", ["CR"], [null]]],
        [["BCC", ["CR"], [0.697]], ["FCC", ["CR"], [null]]],
        [["BCC", ["CR"], [0.797]], ["FCC", ["CR"], [null]]],
        [["BCC", ["CR"], [0.898]], ["FCC", ["CR"], [null]]]
    ],
    "reference": "dench1963adiabatic",
    "comment": "Digitized from figure 8"
}

File: ESPEI/input-data/compare/ZPF/CR-NI-ZPF-BCC_A2-FCC_A1-karmazin1982lattice.json
{
    "components": ["CR", "NI"],
    "phases": ["BCC", "FCC"],
    "broadcast_conditions": false,
    "conditions": {
        "T": [826, 875, 975, 1077, 1070, 1175, 1230],
        "P": [101325.0]
    },
    "output": "ZPF",
    "values": [
        [["FCC", ["CR"], [0.3329]], ["BCC", ["NI"], [null]]],
        [["FCC", ["CR"], [0.3436]], ["BCC", ["NI"], [null]]],
        [["FCC", ["CR"], [0.3738]], ["BCC", ["NI"], [null]]],
        [["FCC", ["CR"], [0.4]], ["BCC", ["NI"], [null]]],
        [["FCC", ["CR"], [0.4]], ["BCC", ["NI"], [null]]],
        [["FCC", ["CR"], [0.4282]], ["BCC", ["NI"], [null]]],
        [["FCC", ["CR"], [0.4403]], ["BCC", ["NI"], [null]]]
    ],
    "reference": "karmazin1982lattice",
    "comment": "Digitized from figure 8, ignoring the metastable point within Ni2Cr"
}

File: ESPEI/input-data/compare/ZPF/CR-NI-ZPF-BCC_A2-FCC_A1-taylor1952constitution.json
{
    "components": ["CR", "NI"],
    "phases": ["BCC", "FCC"],
    "broadcast_conditions": false,
    "conditions": {
        "T": [1473.15, 1373.15, 1273.15, 1173.15, 1023.15, 1373.15, 1273.15, 1173.15, 1023.15],
        "P": [101325.0]
    },
    "output": "ZPF",
    "values": [
        [["FCC", ["NI"], [0.5155]], ["BCC", ["NI"], [null]]],
        [["FCC", ["NI"], [0.5155]], ["BCC", ["NI"], [null]]],
        [["FCC", ["NI"], [0.542]], ["BCC", ["NI"], [null]]],
        [["FCC", ["NI"], [0.581]], ["BCC", ["NI"], [null]]],
        [["FCC", ["NI"], [0.6295]], ["BCC", ["NI"], [null]]],
        [["BCC", ["NI"], [0.124]], ["FCC", ["NI"], [null]]],
        [["BCC", ["NI"], [0.080]], ["FCC", ["NI"], [null]]],
        [["BCC", ["NI"], [0.0405]], ["FCC", ["NI"], [null]]],
        [["BCC", ["NI"], [0.014]], ["FCC", ["NI"], [null]]]
    ],
    "reference": "taylor1952constitution",
    "comment": "Taken as mean composition single-phase/two-phase alloy regions, table 2."
}

File: ESPEI/input-data/compare/ZPF/CR-NI-ZPF-BCC_A2-FCC_A1-zhang2014impurity.json
{
    "components": [
        "CR",
        "NI"
    ],
    "phases": [
        "BCC",
        "FCC"
    ],
    "broadcast_conditions": false,
    "conditions": {
        "T": [
            1473.0
        ],
        "P": [
            101325.0
        ]
    },
    "output": "ZPF",
    "values": [
        [["FCC", ["NI"], [0.508]], ["BCC", ["NI"], [0.282]]]
    ],
    "reference": "zhang2014impurity",
    "comment": "Digitized diffusion data from Figure 4b"
}
