Repository: materialsgenomefoundation/2021-workshop-material

File: ESPEI/input-data/run/ZPF/CR-NI-ZPF-BCC_A2-FCC_A1-collins1988electron.json
{
    "components": ["CR", "NI"],
    "phases": ["BCC", "FCC"],
    "broadcast_conditions": false,
    "conditions": {
        "T": [1025, 1073, 1123, 1174, 1219, 1274, 1323, 1371, 1424, 1469, 1525, 1473, 1424, 1374, 1323, 1273, 1225, 1171, 1123, 1071, 1023],
        "P": [101325.0]
    },
    "output": "ZPF",
    "values": [
        [["FCC", ["CR"], [0.374]], ["BCC", ["CR"], [null]]],
        [["FCC", ["CR"], [0.382]], ["BCC", ["CR"], [null]]],
        [["FCC", ["CR"], [0.395]], ["BCC", ["CR"], [null]]],
        [["FCC", ["CR"], [0.406]], ["BCC", ["CR"], [null]]],
        [["FCC", ["CR"], [0.427]], ["BCC", ["CR"], [null]]],
        [["FCC", ["CR"], [0.446]], ["BCC", ["CR"], [null]]],
        [["FCC", ["CR"], [0.460]], ["BCC", ["CR"], [null]]],
        [["FCC", ["CR"], [0.470]], ["BCC", ["CR"], [null]]],
        [["FCC", ["CR"], [0.488]], ["BCC", ["CR"], [null]]],
        [["FCC", ["CR"], [0.491]], ["BCC", ["CR"], [null]]],
        [["FCC", ["CR"], [0.507]], ["BCC", ["CR"], [null]]],
        [["BCC", ["CR"], [0.722]], ["FCC", ["CR"], [null]]],
        [["BCC", ["CR"], [0.779]], ["FCC", ["CR"], [null]]],
        [["BCC", ["CR"], [0.866]], ["FCC", ["CR"], [null]]],
        [["BCC", ["CR"], [0.916]], ["FCC", ["CR"], [null]]],
        [["BCC", ["CR"], [0.932]], ["FCC", ["CR"], [null]]],
        [["BCC", ["CR"], [0.961]], ["FCC", ["CR"], [null]]],
        [["BCC", ["CR"], [0.966]], ["FCC", ["CR"], [null]]],
        [["BCC", ["CR"], [0.977]], ["FCC", ["CR"], [null]]],
        [["BCC", ["CR"], [0.981]], ["FCC", ["CR"], [null]]],
        [["BCC", ["CR"], [0.985]], ["FCC", ["CR"], [null]]]
    ],
    "reference": "collins1988electron",
    "comment": "From Figure 1. Converted from weight percent."
}

File: ESPEI/input-data/run/ZPF/CR-NI-ZPF-BCC_A2-FCC_A1-jenkins1937some_alloys.json
{
    "components": ["CR", "NI"],
    "phases": ["BCC", "FCC"],
    "broadcast_conditions": false,
    "conditions": {
        "T": [
        1716.15, 1708.15, 1701.15, 1697.15, 1683.15, 1683.15, 1669.15, 1660.15, 1650.15, 1629.15, 1625.15, 1622.15, 1618.15, 1619.15, 1618.15, 1627.15, 1636.15, 1670.15, 1684.15, 1748.15, 1792.15, 1808.15,
        1703.15, 1706.15, 1683.15, 1680.15, 1655.15, 1674.15, 1659.15, 1647.15, 1628.15, 1634.15, 1625.15, 1602.15, 1612.15, 1616.15, 1616.15, 1617.15, 1618.15, 1613.15, 1611.15, 1615.15,
        1515, 1507, 1403, 1322, 1404, 1487, 1496
    ],
        "P": [101325.0]
    },
    "output": "ZPF",
    "values": [
[["LIQUID", ["NI"], [0.944]], ["FCC", ["NI"], [null]]],
[["LIQUID", ["NI"], [0.889]], ["FCC", ["NI"], [null]]],
[["LIQUID", ["NI"], [0.834]], ["FCC", ["NI"], [null]]],
[["LIQUID", ["NI"], [0.780]], ["FCC", ["NI"], [null]]],
[["LIQUID", ["NI"], [0.737]], ["FCC", ["NI"], [null]]],
[["LIQUID", ["NI"], [0.727]], ["FCC", ["NI"], [null]]],
[["LIQUID", ["NI"], [0.674]], ["FCC", ["NI"], [null]]],
[["LIQUID", ["NI"], [0.622]], ["FCC", ["NI"], [null]]],
[["LIQUID", ["NI"], [0.571]], ["FCC", ["NI"], [null]]],
[["LIQUID", ["NI"], [0.500]], ["FCC", ["NI"], [null]]],
[["LIQUID", ["NI"], [0.480]], ["FCC", ["NI"], [null]]],
[["LIQUID", ["NI"], [0.470]], ["FCC", ["NI"], [null]]],
[["LIQUID", ["NI"], [0.460]], ["FCC", ["NI"], [null]]],
[["LIQUID", ["NI"], [0.460]], ["FCC", ["NI"], [null]]],
[["LIQUID", ["NI"], [0.450]], ["FCC", ["NI"], [null]]],
[["LIQUID", ["NI"], [0.440]], ["BCC", ["NI"], [null]]],
[["LIQUID", ["NI"], [0.420]], ["BCC", ["NI"], [null]]],
[["LIQUID", ["NI"], [0.401]], ["BCC", ["NI"], [null]]],
[["LIQUID", ["NI"], [0.371]], ["BCC", ["NI"], [null]]],
[["LIQUID", ["NI"], [0.323]], ["BCC", ["NI"], [null]]],
[["LIQUID", ["NI"], [0.275]], ["BCC", ["NI"], [null]]],
[["LIQUID", ["NI"], [0.275]], ["BCC", ["NI"], [null]]],

[["FCC", ["NI"], [0.944]], ["LIQUID", ["NI"], [null]]],
[["FCC", ["NI"], [0.889]], ["LIQUID", ["NI"], [null]]],
[["FCC", ["NI"], [0.834]], ["LIQUID", ["NI"], [null]]],
[["FCC", ["NI"], [0.780]], ["LIQUID", ["NI"], [null]]],
[["FCC", ["NI"], [0.737]], ["LIQUID", ["NI"], [null]]],
[["FCC", ["NI"], [0.727]], ["LIQUID", ["NI"], [null]]],
[["FCC", ["NI"], [0.674]], ["LIQUID", ["NI"], [null]]],
[["FCC", ["NI"], [0.622]], ["LIQUID", ["NI"], [null]]],
[["FCC", ["NI"], [0.571]], ["LIQUID", ["NI"], [null]]],
[["FCC", ["NI"], [0.520]], ["LIQUID", ["NI"], [null]]],
[["FCC", ["NI"], [0.500]], ["LIQUID", ["NI"], [null]]],
[["FCC", ["NI"], [0.480]], ["LIQUID", ["NI"], [null]]],
[["FCC", ["NI"], [0.470]], ["LIQUID", ["NI"], [null]]],
[["BCC", ["NI"], [0.440]], ["LIQUID", ["NI"], [null]]],
[["BCC", ["NI"], [0.420]], ["LIQUID", ["NI"], [null]]],
[["BCC", ["NI"], [0.401]], ["LIQUID", ["NI"], [null]]],
[["BCC", ["NI"], [0.371]], ["LIQUID", ["NI"], [null]]],
[["BCC", ["NI"], [0.352]], ["LIQUID", ["NI"], [null]]],
[["BCC", ["NI"], [0.323]], ["LIQUID", ["NI"], [null]]],
[["BCC", ["NI"], [0.304]], ["LIQUID", ["NI"], [null]]],

[["FCC", ["NI"], [0.496]], ["BCC", ["NI"], [null]]],
[["FCC", ["NI"], [0.504]], ["BCC", ["NI"], [null]]],
[["FCC", ["NI"], [0.515]], ["BCC", ["NI"], [null]]],
[["BCC", ["NI"], [0.112]], ["FCC", ["NI"], [null]]],
[["BCC", ["NI"], [0.114]], ["FCC", ["NI"], [null]]],
[["BCC", ["NI"], [0.281]], ["FCC", ["NI"], [null]]],
[["BCC", ["NI"], [0.294]], ["FCC", ["NI"], [null]]]
    ],
    "reference": "jenkins1937some_alloys",
    "comment": "Liquidus digitized from table 2, solidus digitized from figure"
}

File: ESPEI/input-data/run/ZPF/CR-NI-ZPF-BCC_A2-FCC_A1-jette1934xray.json
{
    "components": ["CR", "NI"],
    "phases": ["BCC", "FCC"],
    "broadcast_conditions": false,
    "conditions": {
        "T": [
            797.15, 797.15, 948.15, 948.15,1018.15,1018.15, 1128.15, 1143.15, 1165.15, 1223.15,  1252.15,  1302.15, 1302.15, 1302.15, 1386.15, 1386.15,
            797.15, 797.15, 948.15, 948.15, 1018.15, 1018.15, 1273.15, 1273.15, 1302.15, 1373.15, 1386.15, 1386.15
        ],
        "P": 101325.0
    },
    "output": "ZPF",
    "values": [
        [["BCC", ["NI"], [0.016]], ["FCC", ["NI"], [null]]],
        [["BCC", ["NI"], [0.016]], ["FCC", ["NI"], [null]]],
        [["BCC", ["NI"], [0.018]], ["FCC", ["NI"], [null]]],
        [["BCC", ["NI"], [0.018]], ["FCC", ["NI"], [null]]],
        [["BCC", ["NI"], [0.022]], ["FCC", ["NI"], [null]]],
        [["BCC", ["NI"], [0.022]], ["FCC", ["NI"], [null]]],
        [["BCC", ["NI"], [0.027]], ["FCC", ["NI"], [null]]],
        [["BCC", ["NI"], [0.025]], ["FCC", ["NI"], [null]]],
        [["BCC", ["NI"], [0.044]], ["FCC", ["NI"], [null]]],
        [["BCC", ["NI"], [0.048]], ["FCC", ["NI"], [null]]],
        [["BCC", ["NI"], [0.058]], ["FCC", ["NI"], [null]]],
        [["BCC", ["NI"], [0.074]], ["FCC", ["NI"], [null]]],
        [["BCC", ["NI"], [0.074]], ["FCC", ["NI"], [null]]],
        [["BCC", ["NI"], [0.071]], ["FCC", ["NI"], [null]]],
        [["BCC", ["NI"], [0.092]], ["FCC", ["NI"], [null]]],
        [["BCC", ["NI"], [0.094]], ["FCC", ["NI"], [null]]],

        [["FCC", ["CR"], [0.351]], ["BCC", ["CR"], [null]]],
        [["FCC", ["CR"], [0.352]], ["BCC", ["CR"], [null]]],
        [["FCC", ["CR"], [0.404]], ["BCC", ["CR"], [null]]],
        [["FCC", ["CR"], [0.404]], ["BCC", ["CR"], [null]]],
        [["FCC", ["CR"], [0.420]], ["BCC", ["CR"], [null]]],
        [["FCC", ["CR"], [0.421]], ["BCC", ["CR"], [null]]],
        [["FCC", ["CR"], [0.511]], ["BCC", ["CR"], [null]]],
        [["FCC", ["CR"], [0.512]], ["BCC", ["CR"], [null]]],
        [["FCC", ["CR"], [0.488]], ["BCC", ["CR"], [null]]],
        [["FCC", ["CR"], [0.547]], ["BCC", ["CR"], [null]]],
        [["FCC", ["CR"], [0.552]], ["BCC", ["CR"], [null]]],
        [["FCC", ["CR"], [0.552]], ["BCC", ["CR"], [null]]]
    ],
    "reference": "jette1934xray",
    "comment": "From Table 1 and 2. When multiple compositions were available, both are included. The At. % and Wt. % columns are incorrectly flipped in table 2. Table 1 seems suspect (e.g. for Ni) but the conversion is correct."
}

File: ESPEI/input-data/run/ZPF/CR-NI-ZPF-BCC_A2-LIQUID-svechnikov1962characteristics.json
{
    "components": ["CR", "NI"],
    "phases": ["BCC", "LIQUID"],
    "broadcast_conditions": false,
    "conditions": {
        "T": [2055, 1985, 1934, 1815, 1782, 1747, 1725, 1703, 1682, 1660, 1650, 1669, 1767, 1822, 1940],
        "P": [101325.0]
    },
    "output": "ZPF",
    "values": [
        [["LIQUID", ["CR"], [0.912]], ["BCC", ["CR"], [null]]],
        [["LIQUID", ["CR"], [0.842]], ["BCC", ["CR"], [null]]],
        [["LIQUID", ["CR"], [0.792]], ["BCC", ["CR"], [null]]],
        [["LIQUID", ["CR"], [0.692]], ["BCC", ["CR"], [null]]],
        [["LIQUID", ["CR"], [0.671]], ["BCC", ["CR"], [null]]],
        [["LIQUID", ["CR"], [0.652]], ["BCC", ["CR"], [null]]],
        [["LIQUID", ["CR"], [0.631]], ["BCC", ["CR"], [null]]],
        [["LIQUID", ["CR"], [0.612]], ["BCC", ["CR"], [null]]],
        [["LIQUID", ["CR"], [0.602]], ["BCC", ["CR"], [null]]],
        [["LIQUID", ["CR"], [0.571]], ["BCC", ["CR"], [null]]],
        [["BCC", ["CR"], [0.640]], ["LIQUID", ["CR"], [null]]],
        [["BCC", ["CR"], [0.662]], ["LIQUID", ["CR"], [null]]],
        [["BCC", ["CR"], [0.771]], ["LIQUID", ["CR"], [null]]],
        [["BCC", ["CR"], [0.830]], ["LIQUID", ["CR"], [null]]],
        [["BCC", ["CR"], [0.911]], ["LIQUID", ["CR"], [null]]]
    ],
    "reference": "svechnikov1962characteristics",
    "comment": "Unable to get the original article. Digitized from Figure 1 in F. Tang, B. Hallstedt, Calphad Comput. Coupling Phase Diagrams Thermochem. 55 (2016) 260–269. doi:10.1016/j.calphad.2016.10.003."
}
