Repository: materialsgenomefoundation/2021-workshop-material

File: ESPEI/input-data/run/non-equilibrium/A1/HM/CR-NI-HM_FORM-FCC_A1-watson1995enthapies.json
{
  "components": ["CR", "NI"],
  "phases": ["FCC"],
  "solver": {
    "mode": "manual",
    "sublattice_site_ratios": [1],
    "sublattice_configurations": [[["CR", "NI"]], [["CR", "NI"]], [["CR", "NI"]], [["CR", "NI"]]],
    "sublattice_occupancies": [
      [[0.10, 0.90]],
      [[0.10, 0.90]],
      [[0.40, 0.60]],
      [[0.40, 0.60]]
    ]
  },
  "conditions": {
    "P": 101325,
    "T": 1583
  },
  "output": "HM_FORM",
    "values":   [[[-1100, -1510, 2880, 3280]]],
  "reference": "watson1995enthapies",
  "comment": "From Table 5. Converted from kJ to J. Two phase data neglected."
}

File: ESPEI/input-data/run/non-equilibrium/A2/HM/CR-NI-HM_FORM-BCC_A2-watson1995enthapies.json
{
  "components": ["CR", "NI"],
  "phases": ["BCC"],
  "solver": {
    "mode": "manual",
    "sublattice_site_ratios": [1],
    "sublattice_configurations": [[["CR", "NI"]], [["CR", "NI"]], [["CR", "NI"]], [["CR", "NI"]], [["CR", "NI"]], [["CR", "NI"]]],
    "sublattice_occupancies": [
      [[0.60, 0.40]],
      [[0.60, 0.40]],
      [[0.70, 0.30]],
      [[0.70, 0.30]],
      [[0.90, 0.10]],
      [[0.90, 0.10]]
    ]
  },
  "conditions": {
    "P": 101325,
    "T": 1583
  },
  "output": "HM_FORM",
    "values":   [[[7260, 6570, 9480, 8680, 4860, 4090]]],
  "reference": "watson1995enthapies",
  "comment": "From Table 5. Converted from kJ to J. Two phase data neglected."
}
