Repository: materialsgenomefoundation/2021-workshop-material

File: ESPEI/input-data/run/non-equilibrium/LIQUID/SM/CR-NI-HM_MIX-LIQUID-saltykov2002enthalpy.json
{
  "components": ["CR", "NI"], 
  "phases": ["LIQUID"], 
  "solver": {"mode": "manual", "sublattice_site_ratios": [1], "sublattice_configurations": [[["CR", "NI"]], [["CR", "NI"]], [["CR", "NI"]], [["CR", "NI"]], [["CR", "NI"]], [["CR", "NI"]], [["CR", "NI"]], [["CR", "NI"]], [["CR", "NI"]], [["CR", "NI"]], [["CR", "NI"]], [["CR", "NI"]], [["CR", "NI"]], [["CR", "NI"]], [["CR", "NI"]], [["CR", "NI"]], [["CR", "NI"]], [["CR", "NI"]], [["CR", "NI"]], [["CR", "NI"]], [["CR", "NI"]], [["CR", "NI"]], [["CR", "NI"]], [["CR", "NI"]]], "sublattice_occupancies": [[[0.023, 0.977]], [[0.048, 0.952]], [[0.075, 0.925]], [[0.073, 0.927]], [[0.102, 0.898]], [[0.135, 0.865]], [[0.168, 0.832]], [[0.166, 0.834]], [[0.199, 0.801]], [[0.233, 0.767]], [[0.267, 0.733]], [[0.263, 0.737]], [[0.294, 0.706]], [[0.325, 0.675]], [[0.355, 0.645]], [[0.351, 0.649]], [[0.381, 0.619]], [[0.41, 0.59]], [[0.436, 0.564]], [[0.432, 0.568]], [[0.457, 0.543]], [[0.481, 0.519]], [[0.503, 0.497]], [[0.498, 0.502]]]}, 
  "conditions": {"P": 101325, "T": 1729}, 
  "output": "SM_MIX", 
  "values": [[[-0.1, -0.23, -0.4, -0.4, -0.53, -0.7, -0.8, -0.8, -0.87, -0.9, -0.93, -0.93, -0.97, -0.97, -1.0, -1.0, -1.0, -0.97, -0.97, -0.97, -0.97, -1.0, -0.97, -0.97]]], 
  "reference": "saltykov2002enthalpy", 
  "comment": "Estimated from enthalpy using tau=3000.0", 
  "tags": ["estimated-entropy"]}

File: ESPEI/input-data/run/non-equilibrium/LIQUID/SM/CR-NI-HM_MIX-LIQUID-thiedemann1998mixing.json
{
  "components": ["CR", "NI"], 
  "phases": ["LIQUID"], 
  "solver": {"mode": "manual", "sublattice_site_ratios": [1], "sublattice_configurations": [[["CR", "NI"]], [["CR", "NI"]], [["CR", "NI"]], [["CR", "NI"]], [["CR", "NI"]], [["CR", "NI"]], [["CR", "NI"]], [["CR", "NI"]], [["CR", "NI"]], [["CR", "NI"]], [["CR", "NI"]], [["CR", "NI"]], [["CR", "NI"]], [["CR", "NI"]], [["CR", "NI"]], [["CR", "NI"]], [["CR", "NI"]], [["CR", "NI"]], [["CR", "NI"]], [["CR", "NI"]], [["CR", "NI"]], [["CR", "NI"]], [["CR", "NI"]], [["CR", "NI"]], [["CR", "NI"]], [["CR", "NI"]], [["CR", "NI"]], [["CR", "NI"]]], "sublattice_occupancies": [[[0.032, 0.968]], [[0.045, 0.956]], [[0.065, 0.935]], [[0.097, 0.903]], [[0.098, 0.902]], [[0.13, 0.87]], [[0.144, 0.856]], [[0.161, 0.839]], [[0.192, 0.809]], [[0.187, 0.813]], [[0.224, 0.776]], [[0.226, 0.774]], [[0.255, 0.745]], [[0.262, 0.738]], [[0.286, 0.714]], [[0.298, 0.702]], [[0.322, 0.678]], [[0.332, 0.668]], [[0.359, 0.641]], [[0.368, 0.632]], [[0.393, 0.608]], [[0.402, 0.598]], [[0.431, 0.569]], [[0.434, 0.566]], [[0.463, 0.537]], [[0.462, 0.538]], [[0.49, 0.511]], [[0.511, 0.489]]]}, 
  "conditions": {"P": 101325, "T": 1990}, 
  "output": "SM_MIX", 
  "values": [[[-0.18, -0.29, -0.35, -0.41, -0.51, -0.57, -0.59, -0.62, -0.72, -0.71, -0.76, -0.87, -0.87, -0.89, -0.91, -0.97, -1.05, -1.01, -1.1, -1.09, -1.16, -1.25, -1.22, -1.26, -1.27, -1.22, -1.23, -1.28]]], 
  "reference": "thiedemann1998mixing", 
  "comment": "Estimated from enthalpy using tau=3000.0", 
  "tags": ["estimated-entropy"]}
